Repository: abhishek21021042/AI-Driven-Heat-Treatment-Optimizer

# 🔥 AI-Driven Heat Treatment Optimizer
**🔴 Live Demo:** [Click here to launch the web application!](https://ai-driven-heat-treatment-optimizergit-efjuwo6tuo7m2a8zmvjviw.streamlit.app/)

A machine learning web dashboard that predicts the most **time- and energy-efficient heat treatment cycle** for low carbon steel alloys based on composition and desired hardness.

Instead of manual trial-and-error or static handbook charts, simply enter your alloy composition and target hardness — the AI instantly outputs the optimal **Austenitizing Temperature**, **Tempering Temperature**, **Tempering Time**, and **Quench Medium**.

> **⚠️ Note on Scope:** This model is specifically trained *only on low carbon steel* heat treatment data. Predictions for high-alloy, tool steels, or high-carbon steels will be highly extrapolative.

---

## ✨ Key Features

- **Static & Compact Dashboard:** A modern, scrolling-free single-screen UI built using Streamlit with completely custom CSS for a native app feel.
- **Grade Presets:** Quick-select dropdown for common steel grades (e.g. AISI 1020, 1040, 4140, 4340) which auto-fills the composition fields.
- **Hardenability Evaluation:** Instantly calculates the Carbon Equivalent (Ceq) and the Ideal Critical Diameter (DI) for the inputted alloy.
- **Dynamic Tempering Curve:** Interactive Plotly chart showing the predicted hardness response over a range of tempering temperatures.
- **Constraint Boundaries:** Enforces the Burns-Moore-Archer maximum hardness constraint dynamically based on the Carbon percentage.
- **Uncertainty Estimates:** Outputs ± margins of error for all continuous process parameters based on the variance across the underlying model ensemble.

---

## 🚀 Quick Start

Ensure you have Python 3.9+ installed.

```bash

# 1. Clone the repository and navigate to the directory
cd "heat treatment pridictor"

# 3. Launch the web application
python -m streamlit run src/app.py
```

The app will open instantly at **http://localhost:8501** in your default web browser.

---

## 🧠 Model Architecture

The core prediction engine uses a multi-target **Inverse Mapping** approach. Rather than forward-simulating and searching for an optimal point iteratively, the model has been trained to output process parameters directly from the desired output specifications.

| Component | Detail |
|---|---|
| **Algorithm** | XGBoost `RegressorChain` (5-model ensemble) |
| **Input Features** | %C, %Mn, %Si, %Ni, %Cr, %Mo, %V, %P, %S + Target Hardness (HRC) |
| **Targets Predicted** | Austenitizing Temp → Tempering Temp → Tempering Time → Quenchant |
| **Uncertainty** | ± Standard deviation calculated across the 5 models in the ensemble |

---

## 🗂️ Project Structure

```text
heat treatment pridictor/
├── data/
│   ├── raw/                     # Raw experimental datasets
│   └── processed/               # Cleaned + augmented training data
├── models/                      # Pickled ensemble models & best_params.json
├── src/
│   ├── prepare_dataset.py       # Data generation and cleaning pipeline
│   ├── data_processing.py       # Data load and split helpers
│   ├── model.py                 # Training script with Optuna hyperparameter tuning
│   ├── optimizer.py             # Inference engine & Tempering curve logic
│   ├── steel_grades.py          # AISI grade lookup dictionary
│   └── app.py                   # Streamlit web dashboard
├── tests/
│   └── test_optimizer.py        # Pytest suite
└── README.md                    # Project documentation
```

---

## 👨‍🔬 Technical Context

The training targets specifically focus on mitigating common issues found in classical heat treatment: minimizing tempering time to save energy, while ensuring the temperature stays within safe bounds to avoid temper embrittlement.

Austenitizing temperature is bounded dynamically by the Andrews (1965) Ac3 formula to ensure proper austenitization before quenching without inducing excessive grain growth.

File: data/processed/heat_treatment_dataset.csv (part 1 of 25)
C,Mn,Si,Ni,Cr,Mo,V,P,S,Austenitizing_Temp_C,Tempering_Temp_C,Tempering_Time_Hours,Hardness_HRC
0.25,0.79,0.11,0.0,0.0,0.0,0.0,0.012,0.026,916.6505707650562,204.4,0.16666666666666666,50.6
0.25,0.79,0.11,0.0,0.0,0.0,0.0,0.012,0.026,913.4756784941441,260.0,0.16666666666666666,48.3
0.25,0.79,0.11,0.0,0.0,0.0,0.0,0.012,0.026,917.4054426905035,315.6,0.16666666666666666,43.7
0.25,0.79,0.11,0.0,0.0,0.0,0.0,0.012,0.026,921.7821492820401,371.1,0.16666666666666666,40.5
0.25,0.79,0.11,0.0,0.0,0.0,0.0,0.012,0.026,912.9962331263833,426.7,0.16666666666666666,37.3
0.25,0.79,0.11,0.0,0.0,0.0,0.0,0.012,0.026,912.9963152152541,482.2,0.16666666666666666,31.2
0.25,0.79,0.11,0.0,0.0,0.0,0.0,0.012,0.026,922.063064077537,537.8,0.16666666666666666,26.2
0.25,0.79,0.11,0.0,0.0,0.0,0.0,0.012,0.026,918.0041736457646,593.3,0.16666666666666666,23.1
0.25,0.79,0.11,0.0,0.0,0.0,0.0,0.012,0.026,911.8196280703253,648.9,0.16666666666666666,17.3
0.25,0.79,0.11,0.0,0.0,0.0,0.0,0.012,0.026,916.8798002179299,704.4,0.16666666666666666,11.7
0.25,0.79,0.11,0.0,0.0,0.0,0.0,0.012,0.026,911.8499115359377,204.4,1.0,48.9
0.25,0.79,0.11,0.0,0.0,0.0,0.0,0.012,0.026,911.8383512321487,260.0,1.0,45.9
0.25,0.79,0.11,0.0,0.0,0.0,0.0,0.012,0.026,915.3768113578302,315.6,1.0,42.5
0.25,0.79,0.11,0.0,0.0,0.0,0.0,0.012,0.026,904.6005987767111,371.1,1.0,39.2
0.25,0.79,0.11,0.0,0.0,0.0,0.0,0.012,0.026,905.5424108374349,426.7,1.0,33.4
0.25,0.79,0.11,0.0,0.0,0.0,0.0,0.012,0.026,911.3555623537952,482.2,1.0,28.5
0.25,0.79,0.11,0.0,0.0,0.0,0.0,0.012,0.026,909.1028443983279,537.8,1.0,22.6
0.25,0.79,0.11,0.0,0.0,0.0,0.0,0.012,0.026,915.7382366629764,648.9,1.0,12.6
0.25,0.79,0.11,0.0,0.0,0.0,0.0,0.012,0.026,909.626879622394,704.4,1.0,8.6
0.25,0.79,0.11,0.0,0.0,0.0,0.0,0.012,0.026,907.1054814933236,204.4,4.0,47.6
0.25,0.79,0.11,0.0,0.0,0.0,0.0,0.012,0.026,921.4952438446078,260.0,4.0,44.7
0.25,0.79,0.11,0.0,0.0,0.0,0.0,0.012,0.026,913.0381184975673,315.6,4.0,40.9
0.25,0.79,0.11,0.0,0.0,0.0,0.0,0.012,0.026,914.5046410234396,371.1,4.0,37.1
0.25,0.79,0.11,0.0,0.0,0.0,0.0,0.012,0.026,907.0432590689328,426.7,4.0,31.6
0.25,0.79,0.11,0.0,0.0,0.0,0.0,0.012,0.026,911.4450863773741,482.2,4.0,26.2
0.25,0.79,0.11,0.0,0.0,0.0,0.0,0.012,0.026,914.7216129485494,537.8,4.0,20.7
0.25,0.79,0.11,0.0,0.0,0.0,0.0,0.012,0.026,908.4120321128885,593.3,4.0,15.0
0.25,0.79,0.11,0.0,0.0,0.0,0.0,0.012,0.026,916.0454900917284,648.9,4.0,9.4
0.25,0.79,0.11,0.0,0.0,0.0,0.0,0.012,0.026,911.163806550406,704.4,4.0,7.0
0.31,0.57,0.09,0.02,0.02,0.0,0.0,0.008,0.025,899.3305312510337,204.4,0.16666666666666666,52.1
0.31,0.57,0.09,0.02,0.02,0.0,0.0,0.008,0.025,897.7804669388531,260.0,0.16666666666666666,49.1
0.31,0.57,0.09,0.02,0.02,0.0,0.0,0.008,0.025,910.0503909225448,315.6,0.16666666666666666,44.3
0.31,0.57,0.09,0.02,0.02,0.0,0.0,0.008,0.025,900.7215138763104,371.1,0.16666666666666666,40.2
0.31,0.57,0.09,0.02,0.02,0.0,0.0,0.008,0.025,895.5004453552206,426.7,0.16666666666666666,37.5
0.31,0.57,0.09,0.02,0.02,0.0,0.0,0.008,0.025,904.9017245605161,482.2,0.16666666666666666,30.4
0.31,0.57,0.09,0.02,0.02,0.0,0.0,0.008,0.025,894.684781750145,537.8,0.16666666666666666,25.8
0.31,0.57,0.09,0.02,0.02,0.0,0.0,0.008,0.025,901.8333179750239,593.3,0.16666666666666666,22.1
0.31,0.57,0.09,0.02,0.02,0.0,0.0,0.008,0.025,890.9906493806012,648.9,0.16666666666666666,15.5
0.31,0.57,0.09,0.02,0.02,0.0,0.0,0.008,0.025,894.148069755508,704.4,0.16666666666666666,13.1
0.31,0.57,0.09,0.02,0.02,0.0,0.0,0.008,0.025,901.7733061793457,204.4,1.0,49.3
0.31,0.57,0.09,0.02,0.02,0.0,0.0,0.008,0.025,904.4813328999771,260.0,1.0,45.9
0.31,0.57,0.09,0.02,0.02,0.0,0.0,0.008,0.025,901.6458414059499,315.6,1.0,42.2
0.31,0.57,0.09,0.02,0.02,0.0,0.0,0.008,0.025,900.2107585880589,371.1,1.0,39.4
0.31,0.57,0.09,0.02,0.02,0.0,0.0,0.008,0.025,899.2834815220536,426.7,1.0,34.0
0.31,0.57,0.09,0.02,0.02,0.0,0.0,0.008,0.025,893.396390048163,482.2,1.0,29.0
0.31,0.57,0.09,0.02,0.02,0.0,0.0,0.008,0.025,897.1897789580265,537.8,1.0,22.4
0.31,0.57,0.09,0.02,0.02,0.0,0.0,0.008,0.025,898.4858061452012,648.9,1.0,11.7
0.31,0.57,0.09,0.02,0.02,0.0,0.0,0.008,0.025,906.0746111310947,704.4,1.0,10.2
0.31,0.57,0.09,0.02,0.02,0.0,0.0,0.008,0.025,902.5070914478424,204.4,4.0,48.3
0.31,0.57,0.09,0.02,0.02,0.0,0.0,0.008,0.025,891.9737992231865,260.0,4.0,44.9
0.31,0.57,0.09,0.02,0.02,0.0,0.0,0.008,0.025,902.4094198469741,315.6,4.0,40.9
0.31,0.57,0.09,0.02,0.02,0.0,0.0,0.008,0.025,898.8635885979185,371.1,4.0,37.3
0.31,0.57,0.09,0.02,0.02,0.0,0.0,0.008,0.025,897.4043899984703,426.7,4.0,31.3
0.31,0.57,0.09,0.02,0.02,0.0,0.0,0.008,0.025,903.8473814442044,482.2,4.0,25.6
0.31,0.57,0.09,0.02,0.02,0.0,0.0,0.008,0.025,905.9439976124798,537.8,4.0,20.9
0.31,0.57,0.09,0.02,0.02,0.0,0.0,0.008,0.025,905.4454005955811,593.3,4.0,10.9
0.31,0.57,0.09,0.02,0.02,0.0,0.0,0.008,0.025,896.5929123838869,648.9,4.0,8.6
0.31,0.57,0.09,0.02,0.02,0.0,0.0,0.008,0.025,899.242938120744,704.4,4.0,7.3
0.36,0.74,0.24,0.02,0.02,0.01,0.0,0.019,0.03,899.3153171570178,204.4,0.16666666666666666,52.3
0.36,0.74,0.24,0.02,0.02,0.01,0.0,0.019,0.03,902.5367256356118,260.0,0.16666666666666666,50.4
0.36,0.74,0.24,0.02,0.02,0.01,0.0,0.019,0.03,895.2631288107735,315.6,0.16666666666666666,46.8
0.36,0.74,0.24,0.02,0.02,0.01,0.0,0.019,0.03,896.730705116681,371.1,0.16666666666666666,44.3
0.36,0.74,0.24,0.02,0.02,0.01,0.0,0.019,0.03,892.1273251299699,426.7,0.16666666666666666,38.6
0.36,0.74,0.24,0.02,0.02,0.01,0.0,0.019,0.03,891.6779668795966,482.2,0.16666666666666666,33.4
0.36,0.74,0.24,0.02,0.02,0.01,0.0,0.019,0.03,901.721629111971,537.8,0.16666666666666666,28.4
0.36,0.74,0.24,0.02,0.02,0.01,0.0,0.019,0.03,904.4402001428541,593.3,0.16666666666666666,25.5
0.36,0.74,0.24,0.02,0.02,0.01,0.0,0.019,0.03,897.2989493920983,648.9,0.16666666666666666,20.9
0.36,0.74,0.24,0.02,0.02,0.01,0.0,0.019,0.03,902.6766644894601,704.4,0.16666666666666666,15.0
0.36,0.74,0.24,0.02,0.02,0.01,0.0,0.019,0.03,899.4671801252382,204.4,1.0,51.5
0.36,0.74,0.24,0.02,0.02,0.01,0.0,0.019,0.03,894.4334012269744,260.0,1.0,48.9
0.36,0.74,0.24,0.02,0.02,0.01,0.0,0.019,0.03,899.4659780275421,315.6,1.0,46.4
0.36,0.74,0.24,0.02,0.02,0.01,0.0,0.019,0.03,905.3491828323298,371.1,1.0,41.7
0.36,0.74,0.24,0.02,0.02,0.01,0.0,0.019,0.03,897.4798698044502,426.7,1.0,36.1
0.36,0.74,0.24,0.02,0.02,0.01,0.0,0.019,0.03,905.48221827907,482.2,1.0,30.7
0.36,0.74,0.24,0.02,0.02,0.01,0.0,0.019,0.03,884.5602744795513,537.8,1.0,26.1
0.36,0.74,0.24,0.02,0.02,0.01,0.0,0.019,0.03,901.7685125218761,593.3,1.0,21.2
0.36,0.74,0.24,0.02,0.02,0.01,0.0,0.019,0.03,898.0942353411908,648.9,1.0,16.5
0.36,0.74,0.24,0.02,0.02,0.01,0.0,0.019,0.03,896.1639632476706,704.4,1.0,12.4
0.36,0.74,0.24,0.02,0.02,0.01,0.0,0.019,0.03,898.1178038826775,204.4,4.0,50.0
0.36,0.74,0.24,0.02,0.02,0.01,0.0,0.019,0.03,887.7211554269956,260.0,4.0,48.3
0.36,0.74,0.24,0.02,0.02,0.01,0.0,0.019,0.03,896.5606405608124,315.6,4.0,44.9
0.36,0.74,0.24,0.02,0.02,0.01,0.0,0.019,0.03,899.4445628575587,371.1,4.0,39.2
0.36,0.74,0.24,0.02,0.02,0.01,0.0,0.019,0.03,905.0484702237076,426.7,4.0,33.9
0.36,0.74,0.24,0.02,0.02,0.01,0.0,0.019,0.03,895.0676489086318,482.2,4.0,28.8
0.36,0.74,0.24,0.02,0.02,0.01,0.0,0.019,0.03,893.616531985534,537.8,4.0,23.9
0.36,0.74,0.24,0.02,0.02,0.01,0.0,0.019,0.03,895.1502147820773,593.3,4.0,18.9
0.36,0.74,0.24,0.02,0.02,0.01,0.0,0.019,0.03,902.2360105885103,648.9,4.0,13.1
0.36,0.74,0.24,0.02,0.02,0.01,0.0,0.019,0.03,899.3027555482984,704.4,4.0,8.6
0.39,0.75,0.18,0.0,0.0,0.0,0.0,0.048,0.043,886.2271989811649,204.4,1.0,51.5
0.39,0.75,0.18,0.0,0.0,0.0,0.0,0.048,0.043,891.4423371655669,260.0,1.0,49.0
0.39,0.75,0.18,0.0,0.0,0.0,0.0,0.048,0.043,889.3613877467403,315.6,1.0,46.0
0.39,0.75,0.18,0.0,0.0,0.0,0.0,0.048,0.043,893.7192249526645,371.1,1.0,41.5
0.39,0.75,0.18,0.0,0.0,0.0,0.0,0.048,0.043,885.3657345306133,426.7,1.0,37.0
0.39,0.75,0.18,0.0,0.0,0.0,0.0,0.048,0.043,887.2376892670112,482.2,1.0,32.5
0.39,0.75,0.18,0.0,0.0,0.0,0.0,0.048,0.043,886.9154592343393,537.8,1.0,28.0
0.39,0.75,0.18,0.0,0.0,0.0,0.0,0.048,0.043,881.5584252593395,593.3,1.0,22.2
0.39,0.75,0.18,0.0,0.0,0.0,0.0,0.048,0.043,890.356601385323,648.9,1.0,18.2
0.4,0.6,0.27,0.02,0.07,0.01,0.0,0.01,0.013,892.1852763608995,204.4,0.16666666666666666,53.2
0.4,0.6,0.27,0.02,0.07,0.01,0.0,0.01,0.013,890.9055672832123,260.0,0.16666666666666666,51.9
0.4,0.6,0.27,0.02,0.07,0.01,0.0,0.01,0.013,889.7070643331242,315.6,0.16666666666666666,48.9
0.4,0.6,0.27,0.02,0.07,0.01,0.0,0.01,0.013,883.8031462897479,371.1,0.16666666666666666,44.9
0.4,0.6,0.27,0.02,0.07,0.01,0.0,0.01,0.013,888.7767733861732,426.7,0.16666666666666666,40.0
0.4,0.6,0.27,0.02,0.07,0.01,0.0,0.01,0.013,889.1664274173661,482.2,0.16666666666666666,35.1
0.4,0.6,0.27,0.02,0.07,0.01,0.0,0.01,0.013,886.8686136538919,537.8,0.16666666666666666,30.7
0.4,0.6,0.27,0.02,0.07,0.01,0.0,0.01,0.013,890.07357144167,593.3,0.16666666666666666,27.7
0.4,0.6,0.27,0.02,0.07,0.01,0.0,0.01,0.013,892.9002542840727,648.9,0.16666666666666666,24.1
0.4,0.6,0.27,0.02,0.07,0.01,0.0,0.01,0.013,900.3109295060526,704.4,0.16666666666666666,20.0
0.4,0.6,0.27,0.02,0.07,0.01,0.0,0.01,0.013,891.7528890641591,204.4,1.0,52.6
0.4,0.6,0.27,0.02,0.07,0.01,0.0,0.01,0.013,892.1677519536138,260.0,1.0,50.4
0.4,0.6,0.27,0.02,0.07,0.01,0.0,0.01,0.013,890.5077704211692,315.6,1.0,47.6
0.4,0.6,0.27,0.02,0.07,0.01,0.0,0.01,0.013,881.2861439235048,371.1,1.0,42.8
0.4,0.6,0.27,0.02,0.07,0.01,0.0,0.01,0.013,890.7474306227539,426.7,1.0,37.9
0.4,0.6,0.27,0.02,0.07,0.01,0.0,0.01,0.013,891.1811510497051,482.2,1.0,33.0
0.4,0.6,0.27,0.02,0.07,0.01,0.0,0.01,0.013,903.1962105624265,537.8,1.0,28.3
0.4,0.6,0.27,0.02,0.07,0.01,0.0,0.01,0.013,889.9181951760944,593.3,1.0,24.6
0.4,0.6,0.27,0.02,0.07,0.01,0.0,0.01,0.013,892.387736711668,648.9,1.0,20.9
0.4,0.6,0.27,0.02,0.07,0.01,0.0,0.01,0.013,890.7064411514738,704.4,1.0,16.3
0.4,0.6,0.27,0.02,0.07,0.01,0.0,0.01,0.013,885.0366098119023,204.4,4.0,51.0
0.4,0.6,0.27,0.02,0.07,0.01,0.0,0.01,0.013,896.594114072575,260.0,4.0,49.5
0.4,0.6,0.27,0.02,0.07,0.01,0.0,0.01,0.013,894.6396651634338,315.6,4.0,46.5
0.4,0.6,0.27,0.02,0.07,0.01,0.0,0.01,0.013,894.8351597352153,371.1,4.0,41.2
0.4,0.6,0.27,0.02,0.07,0.01,0.0,0.01,0.013,886.3330627260264,426.7,4.0,35.4
0.4,0.6,0.27,0.02,0.07,0.01,0.0,0.01,0.013,897.8939715546805,482.2,4.0,30.9
0.4,0.6,0.27,0.02,0.07,0.01,0.0,0.01,0.013,883.8707446860386,537.8,4.0,26.5
0.4,0.6,0.27,0.02,0.07,0.01,0.0,0.01,0.013,893.8142854690013,593.3,4.0,22.9
0.4,0.6,0.27,0.02,0.07,0.01,0.0,0.01,0.013,901.8322781290499,648.9,4.0,17.3
0.4,0.6,0.27,0.02,0.07,0.01,0.0,0.01,0.013,885.9273183743466,704.4,4.0,12.6
0.44,0.79,0.24,0.02,0.02,0.01,0.0,0.02,0.03,878.5875113519861,204.4,0.16666666666666666,55.2
0.44,0.79,0.24,0.02,0.02,0.01,0.0,0.02,0.03,881.9172568254382,260.0,0.16666666666666666,53.6
0.44,0.79,0.24,0.02,0.02,0.01,0.0,0.02,0.03,878.9016217294189,315.6,0.16666666666666666,50.0
0.44,0.79,0.24,0.02,0.02,0.01,0.0,0.02,0.03,873.6656828446693,371.1,0.16666666666666666,46.5
0.44,0.79,0.24,0.02,0.02,0.01,0.0,0.02,0.03,881.7618148740302,426.7,0.16666666666666666,42.0
0.44,0.79,0.24,0.02,0.02,0.01,0.0,0.02,0.03,876.1074814313695,482.2,0.16666666666666666,36.6
0.44,0.79,0.24,0.02,0.02,0.01,0.0,0.02,0.03,883.7869621531759,537.8,0.16666666666666666,32.1
0.44,0.79,0.24,0.02,0.02,0.01,0.0,0.02,0.03,876.821878828831,593.3,0.16666666666666666,28.4
0.44,0.79,0.24,0.02,0.02,0.01,0.0,0.02,0.03,889.1686720250876,648.9,0.16666666666666666,23.6
0.44,0.79,0.24,0.02,0.02,0.01,0.0,0.02,0.03,877.5027335383188,704.4,0.16666666666666666,17.9
0.44,0.79,0.24,0.02,0.02,0.01,0.0,0.02,0.03,879.8086924189716,204.4,1.0,54.5
0.44,0.79,0.24,0.02,0.02,0.01,0.0,0.02,0.03,885.4865860868483,260.0,1.0,51.9
0.44,0.79,0.24,0.02,0.02,0.01,0.0,0.02,0.03,875.2646784178302,315.6,1.0,48.9
0.44,0.79,0.24,0.02,0.02,0.01,0.0,0.02,0.03,882.5562996730206,371.1,1.0,44.7
0.44,0.79,0.24,0.02,0.02,0.01,0.0,0.02,0.03,887.9547137714121,426.7,1.0,39.6
0.44,0.79,0.24,0.02,0.02,0.01,0.0,0.02,0.03,873.3815838271938,482.2,1.0,34.2
0.44,0.79,0.24,0.02,0.02,0.01,0.0,0.02,0.03,882.3421692926615,537.8,1.0,29.5
0.44,0.79,0.24,0.02,0.02,0.01,0.0,0.02,0.03,882.7184139712421,593.3,1.0,24.7
0.44,0.79,0.24,0.02,0.02,0.01,0.0,0.02,0.03,885.3281143588865,648.9,1.0,19.2
0.44,0.79,0.24,0.02,0.02,0.01,0.0,0.02,0.03,875.2342464456095,704.4,1.0,13.5
0.44,0.79,0.24,0.02,0.02,0.01,0.0,0.02,0.03,874.8167169345786,204.4,4.0,53.2
0.44,0.79,0.24,0.02,0.02,0.01,0.0,0.02,0.03,884.0287078280845,260.0,4.0,50.6
0.44,0.79,0.24,0.02,0.02,0.01,0.0,0.02,0.03,882.9039233661659,315.6,4.0,48.0
0.44,0.79,0.24,0.02,0.02,0.01,0.0,0.02,0.03,882.6714642517294,371.1,4.0,42.8
0.44,0.79,0.24,0.02,0.02,0.01,0.0,0.02,0.03,883.1512410474849,426.7,4.0,37.3
0.44,0.79,0.24,0.02,0.02,0.01,0.0,0.02,0.03,878.0188763921075,482.2,4.0,32.3
0.44,0.79,0.24,0.02,0.02,0.01,0.0,0.02,0.03,882.580268485805,537.8,4.0,26.5
0.44,0.79,0.24,0.02,0.02,0.01,0.0,0.02,0.03,882.8843623664934,593.3,4.0,22.1
0.44,0.79,0.24,0.02,0.02,0.01,0.0,0.02,0.03,877.8472429098681,648.9,4.0,15.9
0.44,0.79,0.24,0.02,0.02,0.01,0.0,0.02,0.03,890.7478725557238,704.4,4.0,9.7
0.45,0.73,0.17,0.01,0.02,0.01,0.0,0.017,0.03,878.781164604559,204.4,0.16666666666666666,56.9
0.45,0.73,0.17,0.01,0.02,0.01,0.0,0.017,0.03,870.4554825139868,260.0,0.16666666666666666,54.9
0.45,0.73,0.17,0.01,0.02,0.01,0.0,0.017,0.03,879.6947680431692,315.6,0.16666666666666666,51.2
0.45,0.73,0.17,0.01,0.02,0.01,0.0,0.017,0.03,871.5385916488634,371.1,0.16666666666666666,48.0
0.45,0.73,0.17,0.01,0.02,0.01,0.0,0.017,0.03,880.3474230187123,426.7,0.16666666666666666,43.3
0.45,0.73,0.17,0.01,0.02,0.01,0.0,0.017,0.03,882.204977895037,482.2,0.16666666666666666,38.0
0.45,0.73,0.17,0.01,0.02,0.01,0.0,0.017,0.03,872.3085884082415,537.8,0.16666666666666666,33.4
0.45,0.73,0.17,0.01,0.02,0.01,0.0,0.017,0.03,881.2288806462217,593.3,0.16666666666666666,29.1
0.45,0.73,0.17,0.01,0.02,0.01,0.0,0.017,0.03,878.4759046346825,648.9,0.16666666666666666,24.2
0.45,0.73,0.17,0.01,0.02,0.01,0.0,0.017,0.03,880.5223007999725,704.4,0.16666666666666666,18.5
0.45,0.73,0.17,0.01,0.02,0.01,0.0,0.017,0.03,885.8959649132697,204.4,1.0,56.3
0.45,0.73,0.17,0.01,0.02,0.01,0.0,0.017,0.03,875.1850594199857,260.0,1.0,53.2
0.45,0.73,0.17,0.01,0.02,0.01,0.0,0.017,0.03,872.6433191782126,315.6,1.0,50.2
0.45,0.73,0.17,0.01,0.02,0.01,0.0,0.017,0.03,871.9644278518724,371.1,1.0,45.9
0.45,0.73,0.17,0.01,0.02,0.01,0.0,0.017,0.03,872.3329485751728,426.7,1.0,40.7
0.45,0.73,0.17,0.01,0.02,0.01,0.0,0.017,0.03,876.0264914529295,482.2,1.0,35.6
0.45,0.73,0.17,0.01,0.02,0.01,0.0,0.017,0.03,878.1177598740833,537.8,1.0,30.4
0.45,0.73,0.17,0.01,0.02,0.01,0.0,0.017,0.03,877.7954539966502,593.3,1.0,25.3
0.45,0.73,0.17,0.01,0.02,0.01,0.0,0.017,0.03,880.5479162451802,648.9,1.0,20.3
0.45,0.73,0.17,0.01,0.02,0.01,0.0,0.017,0.03,876.4770094593896,704.4,1.0,14.2
0.45,0.73,0.17,0.01,0.02,0.01,0.0,0.017,0.03,883.6796703857866,204.4,4.0,54.5
0.45,0.73,0.17,0.01,0.02,0.01,0.0,0.017,0.03,875.0887158338103,260.0,4.0,52.6
0.45,0.73,0.17,0.01,0.02,0.01,0.0,0.017,0.03,890.0128458329481,315.6,4.0,49.1
0.45,0.73,0.17,0.01,0.02,0.01,0.0,0.017,0.03,879.5403367388251,371.1,4.0,44.3
0.45,0.73,0.17,0.01,0.02,0.01,0.0,0.017,0.03,872.1262122179186,426.7,4.0,38.4
0.45,0.73,0.17,0.01,0.02,0.01,0.0,0.017,0.03,871.0575375096945,482.2,4.0,33.3
0.45,0.73,0.17,0.01,0.02,0.01,0.0,0.017,0.03,878.824362076216,537.8,4.0,27.8
0.45,0.73,0.17,0.01,0.02,0.01,0.0,0.017,0.03,875.2946860733708,593.3,4.0,22.4
0.45,0.73,0.17,0.01,0.02,0.01,0.0,0.017,0.03,879.9820024704605,648.9,4.0,17.5
0.45,0.73,0.17,0.01,0.02,0.01,0.0,0.017,0.03,878.7781881228677,704.4,4.0,10.9
0.48,0.76,0.14,0.0,0.0,0.0,0.0,0.046,0.048,868.4538554367156,204.4,1.0,55.0
0.48,0.76,0.14,0.0,0.0,0.0,0.0,0.046,0.048,864.584031409658,260.0,1.0,52.0
0.48,0.76,0.14,0.0,0.0,0.0,0.0,0.046,0.048,861.2437638765707,315.6,1.0,49.0
0.48,0.76,0.14,0.0,0.0,0.0,0.0,0.046,0.048,866.5854252396649,371.1,1.0,44.0
0.48,0.76,0.14,0.0,0.0,0.0,0.0,0.046,0.048,873.0999939716173,426.7,1.0,40.0
0.48,0.76,0.14,0.0,0.0,0.0,0.0,0.046,0.048,869.888468720651,482.2,1.0,35.5
0.48,0.76,0.14,0.0,0.0,0.0,0.0,0.046,0.048,862.5893061064401,537.8,1.0,30.5
0.48,0.76,0.14,0.0,0.0,0.0,0.0,0.046,0.048,869.683904629256,593.3,1.0,24.5
0.48,0.76,0.14,0.0,0.0,0.0,0.0,0.046,0.048,870.7445868986441,648.9,1.0,19.0
0.5,0.91,0.13,0.0,0.0,0.0,0.0,0.046,0.041,859.8917128189944,204.4,0.16666666666666666,57.1
0.5,0.91,0.13,0.0,0.0,0.0,0.0,0.046,0.041,865.0796255297277,315.6,0.16666666666666666,51.3
0.5,0.91,0.13,0.0,0.0,0.0,0.0,0.046,0.041,864.6020435922301,426.7,0.16666666666666666,45.8
0.5,0.91,0.13,0.0,0.0,0.0,0.0,0.046,0.041,858.5961485108469,537.8,0.16666666666666666,36.0
0.5,0.91,0.13,0.0,0.0,0.0,0.0,0.046,0.041,866.0999368017415,204.4,1.0,56.0
0.5,0.91,0.13,0.0,0.0,0.0,0.0,0.046,0.041,867.1149226318412,260.0,1.0,54.0
0.5,0.91,0.13,0.0,0.0,0.0,0.0,0.046,0.041,869.7262562158764,315.6,1.0,50.0
0.5,0.91,0.13,0.0,0.0,0.0,0.0,0.046,0.041,869.5800102601745,371.1,1.0,46.5
0.5,0.91,0.13,0.0,0.0,0.0,0.0,0.046,0.041,857.4226531602146,426.7,1.0,41.0
0.5,0.91,0.13,0.0,0.0,0.0,0.0,0.046,0.041,859.6218748004244,482.2,1.0,37.7
0.5,0.91,0.13,0.0,0.0,0.0,0.0,0.046,0.041,866.8861763360434,537.8,1.0,32.6
0.5,0.91,0.13,0.0,0.0,0.0,0.0,0.046,0.041,866.8799297545611,593.3,1.0,27.2
0.5,0.91,0.13,0.0,0.0,0.0,0.0,0.046,0.041,866.8862384315303,648.9,1.0,18.5
0.63,0.87,0.17,0.02,0.04,0.0,0.0,0.023,0.018,858.6686574532737,204.4,1.0,58.3
0.63,0.87,0.17,0.02,0.04,0.0,0.0,0.023,0.018,842.259452553466,260.0,1.0,55.9
0.63,0.87,0.17,0.02,0.04,0.0,0.0,0.023,0.018,845.0828282009031,315.6,1.0,52.4
0.63,0.87,0.17,0.02,0.04,0.0,0.0,0.023,0.018,844.175008817466,371.1,1.0,49.5
0.63,0.87,0.17,0.02,0.04,0.0,0.0,0.023,0.018,842.661956256529,426.7,1.0,44.8
0.63,0.87,0.17,0.02,0.04,0.0,0.0,0.023,0.018,837.8286537767983,482.2,1.0,39.7
0.63,0.87,0.17,0.02,0.04,0.0,0.0,0.023,0.018,843.1998461024664,537.8,1.0,34.5
0.63,0.87,0.17,0.02,0.04,0.0,0.0,0.023,0.018,835.5408739273122,593.3,1.0,29.7
0.63,0.87,0.17,0.02,0.04,0.0,0.0,0.023,0.018,838.2209069663,648.9,1.0,23.4
0.63,0.87,0.17,0.02,0.04,0.0,0.0,0.023,0.018,836.9781822608546,704.4,1.0,16.7
0.65,0.87,0.19,0.0,0.0,0.0,0.0,0.04,0.042,836.9523706969317,204.4,1.0,59.2
0.65,0.87,0.19,0.0,0.0,0.0,0.0,0.04,0.042,848.1162928333675,260.0,1.0,56.5
0.65,0.87,0.19,0.0,0.0,0.0,0.0,0.04,0.042,827.2066740370412,315.6,1.0,53.5
0.65,0.87,0.19,0.0,0.0,0.0,0.0,0.04,0.042,839.9743009518726,371.1,1.0,50.0
0.65,0.87,0.19,0.0,0.0,0.0,0.0,0.04,0.042,828.4794206440517,426.7,1.0,45.0
0.65,0.87,0.19,0.0,0.0,0.0,0.0,0.04,0.042,834.1833406710529,482.2,1.0,41.5
0.65,0.87,0.19,0.0,0.0,0.0,0.0,0.04,0.042,841.9877529848368,537.8,1.0,36.5
0.65,0.87,0.19,0.0,0.0,0.0,0.0,0.04,0.042,836.8644000954773,593.3,1.0,31.2
0.65,0.87,0.19,0.0,0.0,0.0,0.0,0.04,0.042,831.1542761103535,648.9,1.0,25.8
0.82,0.75,0.3,0.0,0.0,0.0,0.0,0.054,0.055,803.3734814537,204.4,0.16666666666666666,62.7
0.82,0.75,0.3,0.0,0.0,0.0,0.0,0.054,0.055,810.3479887446733,315.6,0.16666666666666666,57.6
0.82,0.75,0.3,0.0,0.0,0.0,0.0,0.054,0.055,803.2981668414143,426.7,0.16666666666666666,50.0
0.82,0.75,0.3,0.0,0.0,0.0,0.0,0.054,0.055,808.0322929479098,537.8,0.16666666666666666,42.0
0.82,0.75,0.3,0.0,0.0,0.0,0.0,0.054,0.055,807.177859199519,204.4,1.0,61.3
0.82,0.75,0.3,0.0,0.0,0.0,0.0,0.054,0.055,803.6919982619709,260.0,1.0,59.5
0.82,0.75,0.3,0.0,0.0,0.0,0.0,0.054,0.055,817.6697204466266,315.6,1.0,56.7
0.82,0.75,0.3,0.0,0.0,0.0,0.0,0.054,0.055,810.11959511159,371.1,1.0,51.0
0.82,0.75,0.3,0.0,0.0,0.0,0.0,0.054,0.055,796.8242870667119,426.7,1.0,47.0
0.82,0.75,0.3,0.0,0.0,0.0,0.0,0.054,0.055,807.8822715738471,482.2,1.0,43.2
0.82,0.75,0.3,0.0,0.0,0.0,0.0,0.054,0.055,803.641067676158,537.8,1.0,38.8
0.82,0.75,0.3,0.0,0.0,0.0,0.0,0.054,0.055,811.2121666739811,593.3,1.0,32.5
0.82,0.75,0.3,0.0,0.0,0.0,0.0,0.054,0.055,802.9873963078364,648.9,1.0,27.0
0.35,1.85,0.19,0.01,0.03,0.0,0.0,0.02,0.026,896.7173177926655,426.7,0.011111111111111112,44.9
0.35,1.85,0.19,0.01,0.03,0.0,0.0,0.02,0.026,899.8159363949023,537.8,0.011111111111111112,38.0
0.35,1.85,0.19,0.01,0.03,0.0,0.0,0.02,0.026,901.6197759708507,593.3,0.011111111111111112,34.7
0.35,1.85,0.19,0.01,0.03,0.0,0.0,0.02,0.026,891.2895179647212,648.9,0.011111111111111112,30.9
0.35,1.85,0.19,0.01,0.03,0.0,0.0,0.02,0.026,895.6184938207953,426.7,0.03333333333333333,43.2
0.35,1.85,0.19,0.01,0.03,0.0,0.0,0.02,0.026,894.9162734441953,537.8,0.03333333333333333,36.1
0.35,1.85,0.19,0.01,0.03,0.0,0.0,0.02,0.026,894.0243538371315,593.3,0.03333333333333333,33.0
0.35,1.85,0.19,0.01,0.03,0.0,0.0,0.02,0.026,906.1182712014055,648.9,0.03333333333333333,29.6
0.35,1.85,0.19,0.01,0.03,0.0,0.0,0.02,0.026,899.3159085548049,426.7,0.08333333333333333,42.6
0.35,1.85,0.19,0.01,0.03,0.0,0.0,0.02,0.026,890.9865802283248,537.8,0.08333333333333333,34.8
0.35,1.85,0.19,0.01,0.03,0.0,0.0,0.02,0.026,901.880309735274,593.3,0.08333333333333333,32.8
0.35,1.85,0.19,0.01,0.03,0.0,0.0,0.02,0.026,907.9017809850632,648.9,0.08333333333333333,28.1
0.35,1.85,0.19,0.01,0.03,0.0,0.0,0.02,0.026,902.4533263027558,426.7,0.25,39.9
0.35,1.85,0.19,0.01,0.03,0.0,0.0,0.02,0.026,889.6941501702299,537.8,0.25,33.5
0.35,1.85,0.19,0.01,0.03,0.0,0.0,0.02,0.026,894.8698296356688,593.3,0.25,29.8
0.35,1.85,0.19,0.01,0.03,0.0,0.0,0.02,0.026,903.6255557459332,648.9,0.25,25.5
0.35,1.85,0.19,0.01,0.03,0.0,0.0,0.02,0.026,893.7526526719062,204.4,1.0,51.6
0.35,1.85,0.19,0.01,0.03,0.0,0.0,0.02,0.026,899.5100971407312,260.0,1.0,48.6
0.35,1.85,0.19,0.01,0.03,0.0,0.0,0.02,0.026,901.1641702671467,315.6,1.0,46.8
0.35,1.85,0.19,0.01,0.03,0.0,0.0,0.02,0.026,892.6563476421096,371.1,1.0,44.4
0.35,1.85,0.19,0.01,0.03,0.0,0.0,0.02,0.026,896.9933732196911,426.7,1.0,39.1
0.35,1.85,0.19,0.01,0.03,0.0,0.0,0.02,0.026,881.0846632996547,482.2,1.0,34.3
0.35,1.85,0.19,0.01,0.03,0.0,0.0,0.02,0.026,892.1690617933286,537.8,1.0,30.4
0.35,1.85,0.19,0.01,0.03,0.0,0.0,0.02,0.026,896.0281592430342,593.3,1.0,27.1
0.35,1.85,0.19,0.01,0.03,0.0,0.0,0.02,0.026,891.0520840901758,648.9,1.0,21.8
0.35,1.85,0.19,0.01,0.03,0.0,0.0,0.02,0.026,905.4530565196583,204.4,2.0,51.2
0.35,1.85,0.19,0.01,0.03,0.0,0.0,0.02,0.026,890.1402931101969,315.6,2.0,46.4
0.35,1.85,0.19,0.01,0.03,0.0,0.0,0.02,0.026,895.0907775665152,426.7,2.0,37.9
0.35,1.85,0.19,0.01,0.03,0.0,0.0,0.02,0.026,897.9447028864305,537.8,2.0,28.8
0.35,1.85,0.19,0.01,0.03,0.0,0.0,0.02,0.026,904.4973664453306,648.9,2.0,18.5
0.35,1.85,0.19,0.01,0.03,0.0,0.0,0.02,0.026,890.1116892441029,204.4,4.0,50.8
0.35,1.85,0.19,0.01,0.03,0.0,0.0,0.02,0.026,903.1068187607749,315.6,4.0,46.3
0.35,1.85,0.19,0.01,0.03,0.0,0.0,0.02,0.026,897.342165305098,426.7,4.0,37.4
0.35,1.85,0.19,0.01,0.03,0.0,0.0,0.02,0.026,892.3834567447603,537.8,4.0,27.7
0.35,1.85,0.19,0.01,0.03,0.0,0.0,0.02,0.026,899.6015173713164,648.9,4.0,16.7
0.37,0.68,0.21,3.41,0.05,0.0,0.0,0.014,0.021,843.4402984778673,426.7,0.011111111111111112,43.7
0.37,0.68,0.21,3.41,0.05,0.0,0.0,0.014,0.021,839.4439156142059,537.8,0.011111111111111112,37.0
0.37,0.68,0.21,3.41,0.05,0.0,0.0,0.014,0.021,842.79401042495,593.3,0.011111111111111112,33.6
0.37,0.68,0.21,3.41,0.05,0.0,0.0,0.014,0.021,840.5184320156911,648.9,0.011111111111111112,30.7
0.37,0.68,0.21,3.41,0.05,0.0,0.0,0.014,0.021,843.0125867262561,426.7,0.03333333333333333,41.6
0.37,0.68,0.21,3.41,0.05,0.0,0.0,0.014,0.021,845.7556533726051,537.8,0.03333333333333333,34.7
0.37,0.68,0.21,3.41,0.05,0.0,0.0,0.014,0.021,850.3750840807267,593.3,0.03333333333333333,32.3
0.37,0.68,0.21,3.41,0.05,0.0,0.0,0.014,0.021,836.2559225058657,648.9,0.03333333333333333,27.4
0.37,0.68,0.21,3.41,0.05,0.0,0.0,0.014,0.021,853.1101668732813,426.7,0.08333333333333333,40.0
0.37,0.68,0.21,3.41,0.05,0.0,0.0,0.014,0.021,832.6845610023875,537.8,0.08333333333333333,32.8
0.37,0.68,0.21,3.41,0.05,0.0,0.0,0.014,0.021,841.6860745248221,593.3,0.08333333333333333,30.2
0.37,0.68,0.21,3.41,0.05,0.0,0.0,0.014,0.021,845.3865860324228,648.9,0.08333333333333333,26.5
0.37,0.68,0.21,3.41,0.05,0.0,0.0,0.014,0.021,843.8499593386751,426.7,0.25,39.3
0.37,0.68,0.21,3.41,0.05,0.0,0.0,0.014,0.021,839.331502400897,537.8,0.25,31.6
0.37,0.68,0.21,3.41,0.05,0.0,0.0,0.014,0.021,841.4043887482136,593.3,0.25,27.6
0.37,0.68,0.21,3.41,0.05,0.0,0.0,0.014,0.021,839.9799953267058,648.9,0.25,24.2
0.37,0.68,0.21,3.41,0.05,0.0,0.0,0.014,0.021,839.4981762152789,204.4,1.0,51.9
0.37,0.68,0.21,3.41,0.05,0.0,0.0,0.014,0.021,846.6930104851051,260.0,1.0,49.7
0.37,0.68,0.21,3.41,0.05,0.0,0.0,0.014,0.021,844.2300774298252,315.6,1.0,47.0
0.37,0.68,0.21,3.41,0.05,0.0,0.0,0.014,0.021,838.9804520236967,371.1,1.0,42.7
0.37,0.68,0.21,3.41,0.05,0.0,0.0,0.014,0.021,846.9429993771662,426.7,1.0,37.5
0.37,0.68,0.21,3.41,0.05,0.0,0.0,0.014,0.021,843.981497604383,482.2,1.0,33.6
0.37,0.68,0.21,3.41,0.05,0.0,0.0,0.014,0.021,846.5093105941947,537.8,1.0,30.2
0.37,0.68,0.21,3.41,0.05,0.0,0.0,0.014,0.021,845.593144209618,593.3,1.0,25.6
0.37,0.68,0.21,3.41,0.05,0.0,0.0,0.014,0.021,838.3000249453896,648.9,1.0,20.5
0.37,0.68,0.21,3.41,0.05,0.0,0.0,0.014,0.021,839.6440947990151,204.4,2.0,52.1
0.37,0.68,0.21,3.41,0.05,0.0,0.0,0.014,0.021,846.1814680256163,315.6,2.0,46.1
0.37,0.68,0.21,3.41,0.05,0.0,0.0,0.014,0.021,845.4968513271673,426.7,2.0,36.8
0.37,0.68,0.21,3.41,0.05,0.0,0.0,0.014,0.021,842.3404920301792,537.8,2.0,27.6
0.37,0.68,0.21,3.41,0.05,0.0,0.0,0.014,0.021,843.0316369165439,648.9,2.0,18.1
0.37,0.68,0.21,3.41,0.05,0.0,0.0,0.014,0.021,848.833324478942,204.4,4.0,51.7
0.37,0.68,0.21,3.41,0.05,0.0,0.0,0.014,0.021,839.4871430558208,315.6,4.0,45.5
0.37,0.68,0.21,3.41,0.05,0.0,0.0,0.014,0.021,845.1804869058501,426.7,4.0,35.7
0.37,0.68,0.21,3.41,0.05,0.0,0.0,0.014,0.021,841.4340367378304,537.8,4.0,26.1
0.37,0.68,0.21,3.41,0.05,0.0,0.0,0.014,0.021,841.3565939838638,648.9,4.0,17.1
0.38,0.72,0.21,1.32,0.49,0.0,0.0,0.019,0.033,877.676884259936,426.7,0.011111111111111112,44.7
0.38,0.72,0.21,1.32,0.49,0.0,0.0,0.019,0.033,876.3100817449401,537.8,0.011111111111111112,38.7
0.38,0.72,0.21,1.32,0.49,0.0,0.0,0.019,0.033,876.2505481800032,593.3,0.011111111111111112,35.1
0.38,0.72,0.21,1.32,0.49,0.0,0.0,0.019,0.033,878.7103940357716,648.9,0.011111111111111112,31.7
0.38,0.72,0.21,1.32,0.49,0.0,0.0,0.019,0.033,872.2880192081637,426.7,0.03333333333333333,44.2
0.38,0.72,0.21,1.32,0.49,0.0,0.0,0.019,0.033,875.5927648564748,537.8,0.03333333333333333,37.5
0.38,0.72,0.21,1.32,0.49,0.0,0.0,0.019,0.033,870.6316662170327,593.3,0.03333333333333333,33.6
0.38,0.72,0.21,1.32,0.49,0.0,0.0,0.019,0.033,873.8038317624422,648.9,0.03333333333333333,30.0
0.38,0.72,0.21,1.32,0.49,0.0,0.0,0.019,0.033,871.5322847281616,426.7,0.08333333333333333,43.0
0.38,0.72,0.21,1.32,0.49,0.0,0.0,0.019,0.033,872.6679798249636,537.8,0.08333333333333333,35.8
0.38,0.72,0.21,1.32,0.49,0.0,0.0,0.019,0.033,875.1587851271846,593.3,0.08333333333333333,31.4
0.38,0.72,0.21,1.32,0.49,0.0,0.0,0.019,0.033,868.0918965838326,648.9,0.08333333333333333,28.7
0.38,0.72,0.21,1.32,0.49,0.0,0.0,0.019,0.033,882.6449363784272,426.7,0.25,41.9
0.38,0.72,0.21,1.32,0.49,0.0,0.0,0.019,0.033,867.1529130925015,537.8,0.25,34.1
0.38,0.72,0.21,1.32,0.49,0.0,0.0,0.019,0.033,866.1120569360613,593.3,0.25,30.2
0.38,0.72,0.21,1.32,0.49,0.0,0.0,0.019,0.033,877.9735543675004,648.9,0.25,26.4
0.38,0.72,0.21,1.32,0.49,0.0,0.0,0.019,0.033,876.1413134698147,204.4,1.0,52.1
0.38,0.72,0.21,1.32,0.49,0.0,0.0,0.019,0.033,875.3035990852608,260.0,1.0,49.5
0.38,0.72,0.21,1.32,0.49,0.0,0.0,0.019,0.033,875.3247275463214,315.6,1.0,47.7
0.38,0.72,0.21,1.32,0.49,0.0,0.0,0.019,0.033,872.1217661357654,371.1,1.0,44.9
0.38,0.72,0.21,1.32,0.49,0.0,0.0,0.019,0.033,867.6967281425708,426.7,1.0,40.7
0.38,0.72,0.21,1.32,0.49,0.0,0.0,0.019,0.033,872.5620227909686,482.2,1.0,35.8
0.38,0.72,0.21,1.32,0.49,0.0,0.0,0.019,0.033,868.7971914424394,537.8,1.0,31.4
0.38,0.72,0.21,1.32,0.49,0.0,0.0,0.019,0.033,877.0585986670887,593.3,1.0,27.8
0.38,0.72,0.21,1.32,0.49,0.0,0.0,0.019,0.033,871.4477130924893,648.9,1.0,24.7
0.38,0.72,0.21,1.32,0.49,0.0,0.0,0.019,0.033,868.0555140160375,204.4,2.0,52.0
0.38,0.72,0.21,1.32,0.49,0.0,0.0,0.019,0.033,870.576070791735,315.6,2.0,46.6
0.38,0.72,0.21,1.32,0.49,0.0,0.0,0.019,0.033,874.2476572713781,426.7,2.0,38.8
0.38,0.72,0.21,1.32,0.49,0.0,0.0,0.019,0.033,869.3643772359801,537.8,2.0,29.9
0.38,0.72,0.21,1.32,0.49,0.0,0.0,0.019,0.033,868.0718980221678,648.9,2.0,22.1
0.38,0.72,0.21,1.32,0.49,0.0,0.0,0.019,0.033,873.4014360574596,204.4,4.0,51.5
0.38,0.72,0.21,1.32,0.49,0.0,0.0,0.019,0.033,873.4078328555436,315.6,4.0,46.9
0.38,0.72,0.21,1.32,0.49,0.0,0.0,0.019,0.033,869.6482841231443,426.7,4.0,38.5
0.38,0.72,0.21,1.32,0.49,0.0,0.0,0.019,0.033,869.8278084719084,537.8,4.0,28.4
0.38,0.72,0.21,1.32,0.49,0.0,0.0,0.019,0.033,873.3432496867882,648.9,4.0,20.7
0.26,0.87,0.29,0.03,0.06,0.26,0.0,0.015,0.03,920.6765782925135,204.4,0.16666666666666666,50.3
0.26,0.87,0.29,0.03,0.06,0.26,0.0,0.015,0.03,920.8796811281172,260.0,0.16666666666666666,46.4
0.26,0.87,0.29,0.03,0.06,0.26,0.0,0.015,0.03,924.3247788937379,315.6,0.16666666666666666,43.0
0.26,0.87,0.29,0.03,0.06,0.26,0.0,0.015,0.03,926.8497642414408,371.1,0.16666666666666666,40.7
0.26,0.87,0.29,0.03,0.06,0.26,0.0,0.015,0.03,929.47153782799,426.7,0.16666666666666666,38.0
0.26,0.87,0.29,0.03,0.06,0.26,0.0,0.015,0.03,935.2937810847478,482.2,0.16666666666666666,34.8
0.26,0.87,0.29,0.03,0.06,0.26,0.0,0.015,0.03,932.2052981160101,537.8,0.16666666666666666,31.5
0.26,0.87,0.29,0.03,0.06,0.26,0.0,0.015,0.03,927.1173073501828,593.3,0.16666666666666666,28.6
0.26,0.87,0.29,0.03,0.06,0.26,0.0,0.015,0.03,927.8219189604866,648.9,0.16666666666666666,25.0
0.26,0.87,0.29,0.03,0.06,0.26,0.0,0.015,0.03,922.904353176811,704.4,0.16666666666666666,20.5
0.26,0.87,0.29,0.03,0.06,0.26,0.0,0.015,0.03,927.8244343200381,204.4,1.0,49.0
0.26,0.87,0.29,0.03,0.06,0.26,0.0,0.015,0.03,926.4737068053994,260.0,1.0,45.5
0.26,0.87,0.29,0.03,0.06,0.26,0.0,0.015,0.03,929.5305928016904,315.6,1.0,42.5
0.26,0.87,0.29,0.03,0.06,0.26,0.0,0.015,0.03,923.7808452822384,371.1,1.0,39.7
0.26,0.87,0.29,0.03,0.06,0.26,0.0,0.015,0.03,930.5137325712059,426.7,1.0,35.9
0.26,0.87,0.29,0.03,0.06,0.26,0.0,0.015,0.03,935.5806945650129,482.2,1.0,32.5
0.26,0.87,0.29,0.03,0.06,0.26,0.0,0.015,0.03,927.3731992577158,537.8,1.0,29.7
0.26,0.87,0.29,0.03,0.06,0.26,0.0,0.015,0.03,929.9255586104947,593.3,1.0,27.0
0.26,0.87,0.29,0.03,0.06,0.26,0.0,0.015,0.03,931.3677199585555,648.9,1.0,22.0
0.26,0.87,0.29,0.03,0.06,0.26,0.0,0.015,0.03,925.9108976405709,704.4,1.0,15.5
0.26,0.87,0.29,0.03,0.06,0.26,0.0,0.015,0.03,929.0374624090521,204.4,4.0,47.4
0.26,0.87,0.29,0.03,0.06,0.26,0.0,0.015,0.03,927.979962003909,260.0,4.0,45.0
0.26,0.87,0.29,0.03,0.06,0.26,0.0,0.015,0.03,928.4053804927441,315.6,4.0,41.5
0.26,0.87,0.29,0.03,0.06,0.26,0.0,0.015,0.03,924.0519510807227,371.1,4.0,38.7
0.26,0.87,0.29,0.03,0.06,0.26,0.0,0.015,0.03,928.0395508712948,426.7,4.0,35.0
0.26,0.87,0.29,0.03,0.06,0.26,0.0,0.015,0.03,930.4069914562273,482.2,4.0,32.0
0.26,0.87,0.29,0.03,0.06,0.26,0.0,0.015,0.03,935.1727180389753,537.8,4.0,29.1
0.26,0.87,0.29,0.03,0.06,0.26,0.0,0.015,0.03,932.7133541304261,593.3,4.0,25.0
0.26,0.87,0.29,0.03,0.06,0.26,0.0,0.015,0.03,938.6829122875578,648.9,4.0,19.0
0.26,0.87,0.29,0.03,0.06,0.26,0.0,0.015,0.03,924.0802621855598,704.4,4.0,12.0
0.35,0.8,0.24,0.06,0.06,0.25,0.0,0.022,0.028,911.0026031836034,204.4,0.16666666666666666,52.6
0.35,0.8,0.24,0.06,0.06,0.25,0.0,0.022,0.028,907.5577100286918,260.0,0.16666666666666666,51.0
0.35,0.8,0.24,0.06,0.06,0.25,0.0,0.022,0.028,917.5900146660883,315.6,0.16666666666666666,47.6
0.35,0.8,0.24,0.06,0.06,0.25,0.0,0.022,0.028,902.5995085732242,371.1,0.16666666666666666,45.0
0.35,0.8,0.24,0.06,0.06,0.25,0.0,0.022,0.028,902.4423907890961,426.7,0.16666666666666666,42.0
0.35,0.8,0.24,0.06,0.06,0.25,0.0,0.022,0.028,903.6440367727798,482.2,0.16666666666666666,38.5
0.35,0.8,0.24,0.06,0.06,0.25,0.0,0.022,0.028,896.0215213784509,537.8,0.16666666666666666,35.6
0.35,0.8,0.24,0.06,0.06,0.25,0.0,0.022,0.028,904.0122248915961,593.3,0.16666666666666666,32.7
0.35,0.8,0.24,0.06,0.06,0.25,0.0,0.022,0.028,902.8453366922315,648.9,0.16666666666666666,28.5
0.35,0.8,0.24,0.06,0.06,0.25,0.0,0.022,0.028,907.392968932381,704.4,0.16666666666666666,23.0
0.35,0.8,0.24,0.06,0.06,0.25,0.0,0.022,0.028,908.3497798788858,204.4,1.0,51.6
0.35,0.8,0.24,0.06,0.06,0.25,0.0,0.022,0.028,916.0218541960794,260.0,1.0,49.0
0.35,0.8,0.24,0.06,0.06,0.25,0.0,0.022,0.028,911.3931191909302,315.6,1.0,47.0
0.35,0.8,0.24,0.06,0.06,0.25,0.0,0.022,0.028,903.7564817216879,371.1,1.0,43.9
0.35,0.8,0.24,0.06,0.06,0.25,0.0,0.022,0.028,902.1489266432582,426.7,1.0,40.5
0.35,0.8,0.24,0.06,0.06,0.25,0.0,0.022,0.028,909.1005958575325,482.2,1.0,37.0
0.35,0.8,0.24,0.06,0.06,0.25,0.0,0.022,0.028,900.0398339648967,537.8,1.0,34.0
0.35,0.8,0.24,0.06,0.06,0.25,0.0,0.022,0.028,915.7982938292718,593.3,1.0,31.0
0.35,0.8,0.24,0.06,0.06,0.25,0.0,0.022,0.028,912.5382006036064,648.9,1.0,25.0
0.35,0.8,0.24,0.06,0.06,0.25,0.0,0.022,0.028,904.2951217394765,704.4,1.0,18.0
0.35,0.8,0.24,0.06,0.06,0.25,0.0,0.022,0.028,898.0753273545456,204.4,4.0,51.5
0.35,0.8,0.24,0.06,0.06,0.25,0.0,0.022,0.028,913.410361870827,260.0,4.0,48.1
0.35,0.8,0.24,0.06,0.06,0.25,0.0,0.022,0.028,906.0683007737368,315.6,4.0,45.7
0.35,0.8,0.24,0.06,0.06,0.25,0.0,0.022,0.028,912.8300815598673,371.1,4.0,42.9
0.35,0.8,0.24,0.06,0.06,0.25,0.0,0.022,0.028,898.6688617060281,426.7,4.0,39.5
0.35,0.8,0.24,0.06,0.06,0.25,0.0,0.022,0.028,903.6441248852311,482.2,4.0,36.1
0.35,0.8,0.24,0.06,0.06,0.25,0.0,0.022,0.028,906.6672184985908,537.8,4.0,32.5
0.35,0.8,0.24,0.06,0.06,0.25,0.0,0.022,0.028,906.8759029688237,593.3,4.0,29.5
0.35,0.8,0.24,0.06,0.06,0.25,0.0,0.022,0.028,904.3906726426037,648.9,4.0,22.2
0.35,0.8,0.24,0.06,0.06,0.25,0.0,0.022,0.028,909.7552496617375,704.4,4.0,13.5
0.48,0.94,0.16,0.04,0.03,0.25,0.0,0.015,0.03,871.640897853087,204.4,0.16666666666666666,57.5
0.48,0.94,0.16,0.04,0.03,0.25,0.0,0.015,0.03,876.2671025748936,260.0,0.16666666666666666,53.9
0.48,0.94,0.16,0.04,0.03,0.25,0.0,0.015,0.03,877.5804781585596,315.6,0.16666666666666666,50.7
0.48,0.94,0.16,0.04,0.03,0.25,0.0,0.015,0.03,879.5511941702938,371.1,0.16666666666666666,48.0
0.48,0.94,0.16,0.04,0.03,0.25,0.0,0.015,0.03,880.5370743904444,426.7,0.16666666666666666,45.0
0.48,0.94,0.16,0.04,0.03,0.25,0.0,0.015,0.03,871.3557895408107,482.2,0.16666666666666666,41.6
0.48,0.94,0.16,0.04,0.03,0.25,0.0,0.015,0.03,869.3084291463219,537.8,0.16666666666666666,39.0
0.48,0.94,0.16,0.04,0.03,0.25,0.0,0.015,0.03,883.3673841094926,593.3,0.16666666666666666,34.6
0.48,0.94,0.16,0.04,0.03,0.25,0.0,0.015,0.03,878.640570059898,648.9,0.16666666666666666,29.5
0.48,0.94,0.16,0.04,0.03,0.25,0.0,0.015,0.03,873.2365673172172,704.4,0.16666666666666666,25.0
0.48,0.94,0.16,0.04,0.03,0.25,0.0,0.015,0.03,884.7347598776126,204.4,1.0,55.5
0.48,0.94,0.16,0.04,0.03,0.25,0.0,0.015,0.03,877.5573731714643,260.0,1.0,51.5
0.48,0.94,0.16,0.04,0.03,0.25,0.0,0.015,0.03,882.8754859203192,315.6,1.0,49.5
0.48,0.94,0.16,0.04,0.03,0.25,0.0,0.015,0.03,877.3165924070506,371.1,1.0,46.5
0.48,0.94,0.16,0.04,0.03,0.25,0.0,0.015,0.03,887.2827396244099,426.7,1.0,43.2
0.48,0.94,0.16,0.04,0.03,0.25,0.0,0.015,0.03,885.7557042122161,482.2,1.0,40.0
0.48,0.94,0.16,0.04,0.03,0.25,0.0,0.015,0.03,875.7341792576046,537.8,1.0,36.5
0.48,0.94,0.16,0.04,0.03,0.25,0.0,0.015,0.03,881.8368547547718,593.3,1.0,33.0
0.48,0.94,0.16,0.04,0.03,0.25,0.0,0.015,0.03,880.2058797479258,648.9,1.0,26.2
0.48,0.94,0.16,0.04,0.03,0.25,0.0,0.015,0.03,883.8221577876618,704.4,1.0,19.5
0.48,0.94,0.16,0.04,0.03,0.25,0.0,0.015,0.03,872.1543826970995,204.4,4.0,55.0
0.48,0.94,0.16,0.04,0.03,0.25,0.0,0.015,0.03,880.4092572999922,260.0,4.0,50.9
0.48,0.94,0.16,0.04,0.03,0.25,0.0,0.015,0.03,882.271122434248,315.6,4.0,48.0
0.48,0.94,0.16,0.04,0.03,0.25,0.0,0.015,0.03,868.1853025678845,371.1,4.0,46.0
0.48,0.94,0.16,0.04,0.03,0.25,0.0,0.015,0.03,871.0627074366712,426.7,4.0,42.5
0.48,0.94,0.16,0.04,0.03,0.25,0.0,0.015,0.03,866.7828391111996,482.2,4.0,39.0
0.48,0.94,0.16,0.04,0.03,0.25,0.0,0.015,0.03,875.6319658277772,537.8,4.0,35.5
0.48,0.94,0.16,0.04,0.03,0.25,0.0,0.015,0.03,880.5667112789798,593.3,4.0,31.0
0.48,0.94,0.16,0.04,0.03,0.25,0.0,0.015,0.03,884.4907852604802,648.9,4.0,22.5
0.48,0.94,0.16,0.04,0.03,0.25,0.0,0.015,0.03,877.3494739020989,704.4,4.0,14.0
0.68,0.87,0.26,0.01,0.03,0.24,0.0,0.024,0.029,849.1330777278564,204.4,0.16666666666666666,61.5
0.68,0.87,0.26,0.01,0.03,0.24,0.0,0.024,0.029,834.0894927089255,260.0,0.16666666666666666,58.5
0.68,0.87,0.26,0.01,0.03,0.24,0.0,0.024,0.029,832.4730878032241,315.6,0.16666666666666666,55.0
0.68,0.87,0.26,0.01,0.03,0.24,0.0,0.024,0.029,840.7122615055168,371.1,0.16666666666666666,52.0
0.68,0.87,0.26,0.01,0.03,0.24,0.0,0.024,0.029,842.9103272446964,426.7,0.16666666666666666,49.0
0.68,0.87,0.26,0.01,0.03,0.24,0.0,0.024,0.029,840.8265262595294,482.2,0.16666666666666666,44.9
0.68,0.87,0.26,0.01,0.03,0.24,0.0,0.024,0.029,830.6527894998005,537.8,0.16666666666666666,41.6
0.68,0.87,0.26,0.01,0.03,0.24,0.0,0.024,0.029,840.5443998024359,593.3,0.16666666666666666,37.5
0.68,0.87,0.26,0.01,0.03,0.24,0.0,0.024,0.029,834.4676524974757,648.9,0.16666666666666666,33.5
0.68,0.87,0.26,0.01,0.03,0.24,0.0,0.024,0.029,844.3383627441501,704.4,0.16666666666666666,28.0
0.68,0.87,0.26,0.01,0.03,0.24,0.0,0.024,0.029,842.8229912304841,204.4,1.0,59.5
0.68,0.87,0.26,0.01,0.03,0.24,0.0,0.024,0.029,836.2906010683631,260.0,1.0,57.0
0.68,0.87,0.26,0.01,0.03,0.24,0.0,0.024,0.029,838.4206654133164,315.6,1.0,53.5
0.68,0.87,0.26,0.01,0.03,0.24,0.0,0.024,0.029,835.6939323905551,371.1,1.0,50.5
0.68,0.87,0.26,0.01,0.03,0.24,0.0,0.024,0.029,840.6766045136341,426.7,1.0,47.0
0.68,0.87,0.26,0.01,0.03,0.24,0.0,0.024,0.029,845.765711602506,482.2,1.0,43.5
0.68,0.87,0.26,0.01,0.03,0.24,0.0,0.024,0.029,836.0613697683222,537.8,1.0,39.5
0.68,0.87,0.26,0.01,0.03,0.24,0.0,0.024,0.029,843.5102325775891,593.3,1.0,35.2
0.68,0.87,0.26,0.01,0.03,0.24,0.0,0.024,0.029,838.3387119081377,648.9,1.0,29.5
0.68,0.87,0.26,0.01,0.03,0.24,0.0,0.024,0.029,837.0256358386882,704.4,1.0,21.2
0.68,0.87,0.26,0.01,0.03,0.24,0.0,0.024,0.029,840.4548482002272,204.4,4.0,58.7
0.68,0.87,0.26,0.01,0.03,0.24,0.0,0.024,0.029,835.8137883879031,260.0,4.0,56.0
0.68,0.87,0.26,0.01,0.03,0.24,0.0,0.024,0.029,838.221753473264,315.6,4.0,52.7
0.68,0.87,0.26,0.01,0.03,0.24,0.0,0.024,0.029,835.0006105370556,371.1,4.0,49.5
0.68,0.87,0.26,0.01,0.03,0.24,0.0,0.024,0.029,850.8136256645819,426.7,4.0,45.7
0.68,0.87,0.26,0.01,0.03,0.24,0.0,0.024,0.029,841.1663177598585,482.2,4.0,42.0
0.68,0.87,0.26,0.01,0.03,0.24,0.0,0.024,0.029,837.4913724600369,537.8,4.0,37.5
0.68,0.87,0.26,0.01,0.03,0.24,0.0,0.024,0.029,842.059899553671,593.3,4.0,32.5
0.68,0.87,0.26,0.01,0.03,0.24,0.0,0.024,0.029,840.4283597515457,648.9,4.0,25.0
0.68,0.87,0.26,0.01,0.03,0.24,0.0,0.024,0.029,839.8851520023338,704.4,4.0,17.0
0.41,0.88,0.23,0.0,1.02,0.22,0.0,0.016,0.018,897.051833500217,100.0,0.002777777777777778,59.5
0.41,0.88,0.23,0.0,1.02,0.22,0.0,0.016,0.018,897.7685385502364,150.0,0.002777777777777778,60.3
0.41,0.88,0.23,0.0,1.02,0.22,0.0,0.016,0.018,891.3284942619473,200.0,0.002777777777777778,58.5
0.41,0.88,0.23,0.0,1.02,0.22,0.0,0.016,0.018,891.1019087967765,250.0,0.002777777777777778,56.7
0.41,0.88,0.23,0.0,1.02,0.22,0.0,0.016,0.018,892.6057415142417,300.0,0.002777777777777778,56.2
0.41,0.88,0.23,0.0,1.02,0.22,0.0,0.016,0.018,882.471394176322,400.0,0.002777777777777778,55.5
0.41,0.88,0.23,0.0,1.02,0.22,0.0,0.016,0.018,886.4050446890071,500.0,0.002777777777777778,49.6
0.41,0.88,0.23,0.0,1.02,0.22,0.0,0.016,0.018,900.8153713372225,600.0,0.002777777777777778,45.9
0.41,0.88,0.23,0.0,1.02,0.22,0.0,0.016,0.018,902.2058385675062,700.0,0.002777777777777778,43.2
0.37,0.77,0.15,0.04,0.98,0.21,0.0,0.019,0.026,896.3568198022182,426.7,0.011111111111111112,47.7
0.37,0.77,0.15,0.04,0.98,0.21,0.0,0.019,0.026,900.4847848152789,537.8,0.011111111111111112,42.7
0.37,0.77,0.15,0.04,0.98,0.21,0.0,0.019,0.026,899.1582507727178,593.3,0.011111111111111112,39.4
0.37,0.77,0.15,0.04,0.98,0.21,0.0,0.019,0.026,912.9964040422763,648.9,0.011111111111111112,35.0
0.41,0.88,0.23,0.0,1.02,0.22,0.0,0.016,0.018,899.5788745571728,100.0,0.025,58.8
0.41,0.88,0.23,0.0,1.02,0.22,0.0,0.016,0.018,893.3414120425961,150.0,0.025,58.6
0.41,0.88,0.23,0.0,1.02,0.22,0.0,0.016,0.018,889.2032977969977,200.0,0.025,58.2
0.41,0.88,0.23,0.0,1.02,0.22,0.0,0.016,0.018,885.948768398712,250.0,0.025,57.2
